Repository: Queimo/tabicl

# Benchmark scripts

## Mega molecular benchmark (Polaris + MoleculeACE)

`mega_molecular_benchmark.py` implements a full experiment scaffold for:

- **Polaris benchmarks** (including `polaris/*` and `tdcommons/*` IDs used by CheMeleon)
- **MoleculeACE benchmarks** (30 tasks)

### What it runs

- Featurizers:
  - RDKit Morgan fingerprints (`radius=2`, configurable bit-size)
  - Mordred descriptors (`mordredcommunity`, missing-value filtering + median imputation)
- Models:
  - TabICL
  - XGBoost
  - CatBoost
  - Random Forest
- Protocol:
  - **Predefined train/test splits** by default (`--protocol split`) to match CheMeleon
  - Runs 5 seeds (`42, 117, 709, 1701, 9001`) and averages in summary
  - Optional CV mode: `--protocol cv --n-folds 20`

### Benchmark IDs source

The benchmark IDs mirror the lists used in:
- `JacksonBurns/CheMeleon` (`models/*/evaluate.py`)

### Run examples

Smoke test (quick wiring check):

```bash
python -u benchmarks/mega_molecular_benchmark.py --smoke-test --protocol cv --n-folds 20 --max-folds 1
```

Full run (all Polaris + MoleculeACE, predefined splits, CheMeleon-comparable):

```bash
python -u benchmarks/mega_molecular_benchmark.py --protocol split
```

Optional full CV run:

```bash
python -u benchmarks/mega_molecular_benchmark.py --protocol cv --n-folds 20
```

### Outputs

Saved under `benchmarks/results/mega/`:

- `mega_benchmark_results.csv`: fold-level results
- `mega_benchmark_summary.csv`: aggregated metrics
- `mega_benchmark_config.json`: benchmark IDs and config snapshot

## Polymer property prediction benchmark

`polymer_property_prediction_benchmark.py` benchmarks polymer property prediction with:

- Featurizers: Morgan fingerprints + Mordred descriptors
- Models: TabICL, XGBoost, CatBoost, RF
- Protocol: 20-fold CV (default)

It automatically clones `JiajunZhou96/PolyCL`, normalizes all property datasets in
`PolyCL/datasets/*.csv` (except `pretrain_1m.csv`) into:

- `benchmarks/datasets/polymetrics/<dataset>.csv`
- `benchmarks/datasets/polymetrics/manifest.json`

Optional: include a `T_g` dataset via `--tg-path` (CSV with `smiles`/`SMILES` and one of `Tg`, `tg`, `T_g`, `target`, `value`, `y`).

If `--tg-path` is not provided, the script auto-loads `benchmarks/datasets/polymetrics/Tg.csv` if present.
A starter template is provided at `benchmarks/datasets/polymetrics/Tg_template.csv`.

Prepare datasets only:

```bash
python -u benchmarks/polymer_property_prediction_benchmark.py --prepare-only
```

Smoke test:

```bash
python -u benchmarks/polymer_property_prediction_benchmark.py --smoke-test --max-folds 1 --max-datasets 1
```

Full run (all PolyCL-derived polymetrics + optional Tg):

```bash
python -u benchmarks/polymer_property_prediction_benchmark.py --n-folds 20 --tg-path path/to/Tg.csv
```

## PolyCL Table 1 RFECFP reproduction

`reproduce_polycl_table1_rfecfp.py` runs a dedicated RandomForest + ECFP baseline on
seven PolyCL datasets (`Eea`, `Egb`, `Egc`, `Ei`, `EPS`, `Nc`, `Xc`) with 5-fold CV,
and compares against the RFECFP line from the PolyCL paper table.

Run:

```bash
python -u benchmarks/reproduce_polycl_table1_rfecfp.py
```

Outputs under `benchmarks/results/polycl_reproduction/`:

- `rfecfp_5fold_detail.csv`
- `rfecfp_5fold_summary.csv`
- `rfecfp_reproduction_report.md`
- `rfecfp_config.json`

File: benchmarks/datasets/polymetrics/chi_clean.csv (part 1 of 3)
,polymer_smiles,solvent,solvent_smiles,T_C,T_K,volume_fraction,average_IP
0,*CC(=O)OCC2OC(OC1C(O)C(OC(C)=O)C(O)OC1COC(C)=O)C(OC(C)=O)C(O)C2*,acetone,CC(C)=O,25,"298,15",0,"0,44"
1,*CC(=O)OCC2OC(OC1C(O)C(OC(C)=O)C(O)OC1COC(C)=O)C(OC(C)=O)C(O)C2*,acetone,CC(C)=O,45,"318,15",0,"0,44"
2,*CC(=O)OCC2OC(OC1C(O)C(OC(C)=O)C(O)OC1COC(C)=O)C(OC(C)=O)C(O)C2*,acetic acid,CC(O)=O,25,"298,15",0,"0,4"
3,*CC(=O)OCC2OC(OC1C(O)C(OC(C)=O)C(O)OC1COC(C)=O)C(OC(C)=O)C(O)C2*,acetic acid,CC(O)=O,45,"318,15",0,"0,4"
4,*CC(=O)OCC2OC(OC1C(O)C(OC(C)=O)C(O)OC1COC(C)=O)C(OC(C)=O)C(O)C2*,aniline,NC1=CC=CC=C1,25,"298,15",0,"0,375"
5,*CC(=O)OCC2OC(OC1C(O)C(OC(C)=O)C(O)OC1COC(C)=O)C(OC(C)=O)C(O)C2*,aniline,NC1=CC=CC=C1,35,"308,15",0,"0,34"
6,*CC(=O)OCC2OC(OC1C(O)C(OC(C)=O)C(O)OC1COC(C)=O)C(OC(C)=O)C(O)C2*,"1,4-dioxane",C1COCCO1,25,"298,15",0,"0,38"
7,*CC(=O)OCC2OC(OC1C(O)C(OC(C)=O)C(O)OC1COC(C)=O)C(OC(C)=O)C(O)C2*,"1,4-dioxane",C1COCCO1,45,"318,15",0,"0,38"
8,*CC(=O)OCC2OC(OC1C(O)C(OC(C)=O)C(O)OC1COC(C)=O)C(OC(C)=O)C(O)C2*,methyl acetate,COC(C)=O,25,"298,15",0,"0,45"
9,*CC(=O)OCC2OC(OC1C(O)C(OC(C)=O)C(O)OC1COC(C)=O)C(OC(C)=O)C(O)C2*,methyl acetate,COC(C)=O,35,"308,15",0,"0,45"
10,*CC(=O)OCC2OC(OC1C(O)C(OC(C)=O)C(O)OC1COC(C)=O)C(OC(C)=O)C(O)C2*,nitromethane,C[N+](=O)[O-],25,"298,15",0,"0,43"
11,*CC(=O)OCC2OC(OC1C(O)C(OC(C)=O)C(O)OC1COC(C)=O)C(OC(C)=O)C(O)C2*,nitromethane,C[N+](=O)[O-],45,"318,15",0,"0,43"
12,*CC(=O)OCC2OC(OC1C(O)C(OC(C)=O)C(O)OC1COC(C)=O)C(OC(C)=O)C(O)C2*,2-picoline,CC1=CC=CC=N1,25,"298,15",0,"0,36"
13,*CC(=O)OCC2OC(OC1C(O)C(OC(C)=O)C(O)OC1COC(C)=O)C(OC(C)=O)C(O)C2*,3-picoline,CC1=CC=CN=C1,25,"298,15",0,"0,285"
14,*CC(=O)OCC2OC(OC1C(O)C(OC(C)=O)C(O)OC1COC(C)=O)C(OC(C)=O)C(O)C2*,4-picoline,CC1=CC=NC=C1,25,"298,15",0,"0,26"
15,*CC(=O)OCC2OC(OC1C(O)C(OC(C)=O)C(O)OC1COC(C)=O)C(OC(C)=O)C(O)C2*,pyridine,C1=CC=NC=C1,25,"298,15",0,"0,28"
16,*CC(=O)OCC2OC(OC1C(O)C(OC(C)=O)C(O)OC1COC(C)=O)C(OC(C)=O)C(O)C2*,pyridine,C1=CC=NC=C1,45,"318,15",0,"0,28"
17,*CC(=O)OCC2OC(OC1C(O)C(OC(C)=O)C(O)OC1COC(C)=O)C(OC(C)=O)C(O)C2*,acetone,CC(C)=O,30,"303,15","0,2","0,3"
18,*CC(=O)OCC2OC(OC1C(O)C(OC(C)=O)C(O)OC1COC(C)=O)C(OC(C)=O)C(O)C2*,acetone,CC(C)=O,30,"303,15","0,4","0,51"
19,*CC(=O)OCC2OC(OC1C(O)C(OC(C)=O)C(O)OC1COC(C)=O)C(OC(C)=O)C(O)C2*,"1,4-dioxane",C1COCCO1,30,"303,15","0,2","0,31"
20,*CC(=O)OCC2OC(OC1C(O)C(OC(C)=O)C(O)OC1COC(C)=O)C(OC(C)=O)C(O)C2*,"1,4-dioxane",C1COCCO1,30,"303,15","0,4","0,51"
21,*CC(=O)OCC2OC(OC1C(O)C(OC(C)=O)C(O)OC1COC(C)=O)C(OC(C)=O)C(O)C2*,methyl acetate,COC(C)=O,30,"303,15","0,2","0,43"
22,*CC(=O)OCC2OC(OC1C(O)C(OC(C)=O)C(O)OC1COC(C)=O)C(OC(C)=O)C(O)C2*,methyl acetate,COC(C)=O,30,"303,15","0,4","0,59"
23,*CC(=O)OCC2OC(OC1C(O)C(OC(C)=O)C(O)OC1COC(C)=O)C(OC(C)=O)C(O)C2*,pyridine,C1=CC=NC=C1,30,"303,15","0,2","0,07"
24,*CC(=O)OCC2OC(OC1C(O)C(OC(C)=O)C(O)OC1COC(C)=O)C(OC(C)=O)C(O)C2*,pyridine,C1=CC=NC=C1,30,"303,15","0,4","0,09"
25,*CC(=O)OCC2OC(OC1C(O)C(OC(C)=O)C(O)OC1COC(C)=O)C(OC(C)=O)C(O)C2*,tetrahydrofuran,C1CCOC1,13,"286,15",0,"0,442"
26,*CC(=O)OCC2OC(OC1C(O)C(OC(C)=O)C(O)OC1COC(C)=O)C(OC(C)=O)C(O)C2*,chloroform,ClC(Cl)Cl,25,"298,15",0,"0,34"
27,*CC(=O)OCC2OC(OC1C(O)C(OC(C)=O)C(O)OC1COC(C)=O)C(OC(C)=O)C(O)C2*,chloroform,ClC(Cl)Cl,30,"303,15","0,2","0,36"
28,*CC(=O)OCC2OC(OC1C(O)C(OC(C)=O)C(O)OC1COC(C)=O)C(OC(C)=O)C(O)C2*,chloroform,ClC(Cl)Cl,30,"303,15","0,6","0,51"
29,*CC(=O)OCC2OC(OC1C(O)C(OC(C)=O)C(O)OC1COC(C)=O)C(OC(C)=O)C(O)C2*,dichloromethane,ClCCl,25,"298,15",0,"0,3"
30,*CC(=O)OCC2OC(OC1C(O)C(OC(C)=O)C(O)OC1COC(C)=O)C(OC(C)=O)C(O)C2*,dichloromethane,ClCCl,25,"298,15","0,6","0,49"
94,*CC(C(=O)N)*,water,O,3,"276,15","0,1","0,51"
95,*CC(C(=O)N)*,water,O,25,"298,15",0,"0,495"
96,*CC(C(=O)N)*,water,O,25,"298,15","0,06","0,53"
97,*CC(C(=O)N)*,water,O,60,"333,15","0,08","0,49"
100,*CC(C#N)*,dimethylformamide,CN(C)C=O,14,"287,15",0,"0,2"
101,*CC(C(=O)N1CCCC1)*,ethanol,CCO,10,"283,15","0,08","0,45"
102,*CC(C(=O)N1CCCC1)*,ethanol,CCO,60,"333,15","0,08","0,45"
103,*CC(C(=O)N1CCCC1)*,water,O,3,"276,15","0,07","0,49"
104,*CC(C(=O)N1CCCC1)*,water,O,30,"303,15","0,12","0,53"
105,*CC(C(=O)N1CCCC1)*,water,O,60,"333,15","0,35","0,66"
106,*C/C=C\C*,benzene,C1=CC=CC=C1,35,"308,15","0,06","0,28"
107,*C/C=C\C*,benzene,C1=CC=CC=C1,35,"308,15","0,1","0,28"
108,*C/C=C\C*,carbon tetrachloride,ClC(Cl)(Cl)Cl,"23,5","296,65","0,62","0,11"
109,*C/C=C\C*,carbon tetrachloride,ClC(Cl)(Cl)Cl,"23,5","296,65","0,85","0,02"
110,*C/C=C\C*,chloroform,ClC(Cl)Cl,"23,5","296,65","0,6","-0,06"
111,*C/C=C\C*,chloroform,ClC(Cl)Cl,"23,5","296,65","0,8","-0,02"
112,*C/C=C\C*,dichloromethane,ClCCl,"23,5","296,65","0,69","0,32"
113,*C/C=C\C*,dichloromethane,ClCCl,"23,5","296,65","0,85","0,21"
114,*C/C=C\C*,cyclohexane,C1CCCCC1,"23,5","296,65","0,65","0,46"
115,*C/C=C\C*,cyclohexane,C1CCCCC1,"23,5","296,65","0,83","0,34"
116,*C/C=C\C*,n-decane,CCCCCCCCCC,35,"308,15","0,16","0,46"
117,*C/C=C\C*,n-decane,CCCCCCCCCC,35,"308,15","0,23","0,46"
118,*C/C=C\C*,n-hexadecane,CCCCCCCCCCCCCCCC,35,"308,15","0,26","0,54"
119,*C/C=C\C*,n-hexadecane,CCCCCCCCCCCCCCCC,35,"308,15","0,3","0,54"
120,*C/C=C\C*,n-hexane,CCCCCC,"23,5","296,65","0,67","0,61"
121,*C/C=C\C*,n-hexane,CCCCCC,"23,5","296,65","0,88","0,45"
122,*C/C=C\C*,n-octane,CCCCCCCC,50,"323,15","0,38","0,31"
123,*C/C=C\C*,n-octane,CCCCCCCC,50,"323,15","0,42","0,27"
196,*CC(CC)*,benzene,C1=CC=CC=C1,135,"408,15",1,"0,49"
197,*CC(CC)*,cyclohexane,C1CCCCC1,135,"408,15",1,"0,2"
198,*CC(CC)*,n-decane,CCCCCCCCCC,115,"388,15",1,"0,3"
199,*CC(CC)*,n-decane,CCCCCCCCCC,135,"408,15",1,"0,3"
200,*CC(CC)*,"2,5-dimethylhexane",CC(C)CCC(C)C,115,"388,15",1,"0,36"
201,*CC(CC)*,"2,5-dimethylhexane",CC(C)CCC(C)C,135,"408,15",1,"0,36"
202,*CC(CC)*,"2,4-dimethylpentane",CC(C)CC(C)C,115,"388,15",1,"0,4"
203,*CC(CC)*,"2,4-dimethylpentane",CC(C)CC(C)C,135,"408,15",1,"0,4"
204,*CC(CC)*,"2,3-dimethylpentane",CCC(C)C(C)C,115,"388,15",1,"0,35"
205,*CC(CC)*,"2,3-dimethylpentane",CCC(C)C(C)C,135,"408,15",1,"0,35"
206,*CC(CC)*,3-ethylpentane,CCC(CC)CC,115,"388,15",1,"0,34"
207,*CC(CC)*,3-ethylpentane,CCC(CC)CC,135,"408,15",1,"0,34"
208,*CC(CC)*,n-heptane,CCCCCCC,115,"388,15",1,"0,38"
209,*CC(CC)*,n-heptane,CCCCCCC,135,"408,15",1,"0,38"
210,*CC(CC)*,2-methylhexane,CC(C)CCCC,115,"388,15",1,"0,39"
211,*CC(CC)*,2-methylhexane,CC(C)CCCC,135,"408,15",1,"0,39"
212,*CC(CC)*,3-methylhexane,CCC(C)CCC,115,"388,15",1,"0,38"
213,*CC(CC)*,3-methylhexane,CCC(C)CCC,135,"408,15",1,"0,38"
214,*CC(CC)*,n-nonane,CCCCCCCCC,115,"388,15",1,"0,32"
215,*CC(CC)*,n-nonane,CCCCCCCCC,135,"408,15",1,"0,32"
216,*CC(CC)*,n-octane,CCCCCCCC,115,"388,15",1,"0,36"
217,*CC(CC)*,n-octane,CCCCCCCC,135,"408,15",1,"0,36"
218,*CC(CC)*,toluene,CC1=CC=CC=C1,135,"408,15",1,"0,47"
219,*CC(CC)*,"2,2,4-trimethylpentane",CC(C)CC(C)(C)C,115,"388,15",1,"0,35"
220,*CC(CC)*,"2,2,4-trimethylpentane",CC(C)CC(C)(C)C,135,"408,15",1,"0,35"
221,*OCCCCOC(=O)CCCCC(=O)*,acetone,CC(C)=O,120,"393,15",1,"0,54"
222,*OCCCCOC(=O)CCCCC(=O)*,benzene,C1=CC=CC=C1,120,"393,15",1,"0,27"
223,*OCCCCOC(=O)CCCCC(=O)*,2-butanone,CCC(=O)C,120,"393,15",1,"0,43"
224,*OCCCCOC(=O)CCCCC(=O)*,carbon tetrachloride,ClC(Cl)(Cl)Cl,120,"393,15",1,"0,55"
225,*OCCCCOC(=O)CCCCC(=O)*,chloroform,ClC(Cl)Cl,120,"393,15",1,"-0,06"
226,*OCCCCOC(=O)CCCCC(=O)*,dichloromethane,ClCCl,120,"393,15",1,"0,7"
227,*OCCCCOC(=O)CCCCC(=O)*,ethyl acetate,CCOC(C)=O,120,"393,15",1,"0,43"
228,*OCCCCOC(=O)CCCCC(=O)*,n-heptane,CCCCCCC,120,"393,15",1,"1,5"
229,*OCCCCOC(=O)CCCCC(=O)*,n-hexane,CCCCCC,120,"393,15",1,"1,4"
230,*OCCCCOC(=O)CCCCC(=O)*,n-pentane,CCCCC,120,"393,15",1,"1,3"
231,*CC(C)(C(=O)OCCCC)*,ethanol,CCO,27,"300,15",0,"0,492"
232,*CC(C)(C(=O)OCCCC)*,ethanol,CCO,27,"300,15",1,"1,29"
233,*CC(C)(C(=O)OCCCC)*,ethanol,CCO,86,"359,15",0,"0,399"
234,*CC(C)(C(=O)OCCCC)*,ethanol,CCO,86,"359,15",1,"0,95"
235,*CC(C)(C(=O)OCCCC)*,2-propanol,CC(C)O,40,"313,15",0,"0,509"
236,*CC(C)(C(=O)OCCCC)*,2-propanol,CC(C)O,40,"313,15",1,"1,4"
237,*CC(C)(C(=O)OCCCC)*,2-propanol,CC(C)O,80,"353,15",0,"0,477"
238,*CC(C)(C(=O)OCCCC)*,2-propanol,CC(C)O,80,"353,15",1,1
239,*OCCCCCC(=O)*,acetone,CC(C)=O,100,"373,15",1,"0,46"
240,*OCCCCCC(=O)*,acetone,CC(C)=O,120,"393,15",1,"0,54"
241,*OCCCCCC(=O)*,benzene,C1=CC=CC=C1,100,"373,15",1,"0,06"
242,*OCCCCCC(=O)*,benzene,C1=CC=CC=C1,120,"393,15",1,"0,11"
243,*OCCCCCC(=O)*,benzene,C1=CC=CC=C1,70,"343,15",1,"-0,04"
244,*OCCCCCC(=O)*,benzene,C1=CC=CC=C1,140,"413,15",1,"0,01"
245,*OCCCCCC(=O)*,n-butane,CCCC,100,"373,15",1,"1,22"
246,*OCCCCCC(=O)*,1-butanol,CCCCO,100,"373,15",1,"0,59"
247,*OCCCCCC(=O)*,2-butanone,CCC(=O)C,100,"373,15",1,"0,36"
248,*OCCCCCC(=O)*,2-butanone,CCC(=O)C,120,"393,15",1,"0,45"
249,*OCCCCCC(=O)*,n-butyl acetate,CCCCOC(C)=O,70,"343,15",1,"0,21"
250,*OCCCCCC(=O)*,n-butyl acetate,CCCCOC(C)=O,140,"413,15",1,"0,26"
251,*OCCCCCC(=O)*,n-butyl acetate,CCCCOC(C)=O,100,"373,15",1,"0,31"
252,*OCCCCCC(=O)*,carbon tetrachloride,ClC(Cl)(Cl)Cl,100,"373,15",1,"0,25"
253,*OCCCCCC(=O)*,carbon tetrachloride,ClC(Cl)(Cl)Cl,120,"393,15",1,"0,37"
254,*OCCCCCC(=O)*,chlorobenzene,ClC1=CC=CC=C1,100,"373,15",1,"-0,08"
255,*OCCCCCC(=O)*,chlorobenzene,ClC1=CC=CC=C1,80,"353,15",1,"-0,18"
256,*OCCCCCC(=O)*,chlorobenzene,ClC1=CC=CC=C1,140,"413,15",1,"-0,06"
257,*OCCCCCC(=O)*,1-chlorobutane,CCCCCl,100,"373,15",1,"0,33"
258,*OCCCCCC(=O)*,chloroform,ClC(Cl)Cl,100,"373,15",1,"-0,4"
259,*OCCCCCC(=O)*,chloroform,ClC(Cl)Cl,120,"393,15",1,"-0,22"
260,*OCCCCCC(=O)*,chloromethane,CCl,100,"373,15",1,"0,16"
261,*OCCCCCC(=O)*,1-chloropentane,CCCCCCl,100,"373,15",1,"0,33"
262,*OCCCCCC(=O)*,cycloheptane,C1CCCCCC1,100,"373,15",1,"0,83"
263,*OCCCCCC(=O)*,cyclohexane,C1CCCCC1,100,"373,15",1,"0,88"
264,*OCCCCCC(=O)*,cyclohexene,C1=CCCCC1,100,"373,15",1,"0,6"
265,*OCCCCCC(=O)*,cyclooctane,C1CCCCCCC1,100,"373,15",1,"0,83"
266,*OCCCCCC(=O)*,cyclopentane,C1CCCC1,100,"373,15",1,"0,82"
267,*OCCCCCC(=O)*,n-decane,CCCCCCCCCC,100,"373,15",1,"1,44"
268,*OCCCCCC(=O)*,"1,1-dichloroethane",CC(Cl)Cl,100,"373,15",1,"-0,04"
269,*OCCCCCC(=O)*,"1,2-dichloroethane",ClCCCl,100,"373,15",1,"-0,14"
270,*OCCCCCC(=O)*,dichloromethane,ClCCl,100,"373,15",1,"-0,26"
271,*OCCCCCC(=O)*,"1,4-dioxane",C1COCCO1,100,"373,15",1,"0,13"
272,*OCCCCCC(=O)*,ethanol,CCO,100,"373,15",1,"1,01"
273,*OCCCCCC(=O)*,ethyl acetate,CCOC(C)=O,100,"373,15",1,"0,36"
274,*OCCCCCC(=O)*,ethyl acetate,CCOC(C)=O,120,"393,15",1,"0,42"
275,*OCCCCCC(=O)*,ethyl acetate,CCOC(C)=O,70,"343,15",1,"0,32"
276,*OCCCCCC(=O)*,ethyl acetate,CCOC(C)=O,140,"413,15",1,"0,29"
277,*OCCCCCC(=O)*,ethylbenzene,CCC1=CC=CC=C1,100,"373,15",1,"0,16"
278,*OCCCCCC(=O)*,ethylbenzene,CCC1=CC=CC=C1,70,"343,15",1,"0,1"
279,*OCCCCCC(=O)*,ethylbenzene,CCC1=CC=CC=C1,140,"413,15",1,"0,14"
280,*OCCCCCC(=O)*,n-heptane,CCCCCCC,100,"373,15",1,"1,2"
281,*OCCCCCC(=O)*,n-heptane,CCCCCCC,120,"393,15",1,"1,2"
282,*OCCCCCC(=O)*,n-hexane,CCCCCC,100,"373,15",1,"1,2"
283,*OCCCCCC(=O)*,n-hexane,CCCCCC,120,"393,15",1,"1,2"
284,*OCCCCCC(=O)*,methyl acetate,COC(C)=O,100,"373,15",1,"0,39"
285,*OCCCCCC(=O)*,methyl acetate,COC(C)=O,70,"343,15",1,"0,35"
286,*OCCCCCC(=O)*,methyl acetate,COC(C)=O,140,"413,15",1,"0,32"
287,*OCCCCCC(=O)*,n-nonane,CCCCCCCCC,100,"373,15",1,"1,37"
288,*OCCCCCC(=O)*,n-octane,CCCCCCCC,100,"373,15",1,"1,3"
289,*OCCCCCC(=O)*,n-pentane,CCCCC,100,"373,15",1,"1,2"
290,*OCCCCCC(=O)*,n-pentane,CCCCC,120,"393,15",1,"1,2"
291,*OCCCCCC(=O)*,1-pentanol,CCCCCO,100,"373,15",1,"0,46"
292,*OCCCCCC(=O)*,2-pentyl acetate,CCCC(C)OC(C)=O,70,"343,15",1,"0,4"
293,*OCCCCCC(=O)*,2-pentyl acetate,CCCC(C)OC(C)=O,140,"413,15",1,"0,28"
294,*OCCCCCC(=O)*,propane,CCC,100,"373,15",1,"1,21"
295,*OCCCCCC(=O)*,1-propanol,CCCO,100,"373,15",1,"0,72"
296,*OCCCCCC(=O)*,n-propyl acetate,CCCOC(C)=O,100,"373,15",1,"0,33"
297,*OCCCCCC(=O)*,n-propyl acetate,CCCOC(C)=O,70,"343,15",1,"0,29"
298,*OCCCCCC(=O)*,n-propyl acetate,CCCOC(C)=O,140,"413,15",1,"0,24"
299,*OCCCCCC(=O)*,n-propylbenzene,CCCC1=CC=CC=C1,90,"363,15",1,"0,2"
300,*OCCCCCC(=O)*,n-propylbenzene,CCCC1=CC=CC=C1,140,"413,15",1,"0,19"
301,*OCCCCCC(=O)*,n-propylbenzene,CCCC1=CC=CC=C1,80,"353,15",1,"0,1"
302,*OCCCCCC(=O)*,n-propylbenzene,CCCC1=CC=CC=C1,140,"413,15",1,"0,13"
303,*OCCCCCC(=O)*,tetrahydrofuran,C1CCOC1,100,"373,15",1,"0,13"
304,*OCCCCCC(=O)*,toluene,CC1=CC=CC=C1,100,"373,15",1,"0,08"
305,*OCCCCCC(=O)*,toluene,CC1=CC=CC=C1,70,"343,15",1,"-0,01"
306,*OCCCCCC(=O)*,toluene,CC1=CC=CC=C1,140,"413,15",1,"0,07"
307,*OCCCCCC(=O)*,"1,1,1-trichloroethane",CC(Cl)(Cl)Cl,100,"373,15",1,"0,07"
308,*OCCCCCC(=O)*,trichloroethylene,ClC=C(Cl)Cl,100,"373,15",1,"0,02"
309,*OCCCCCC(=O)*,n-undecane,CCCCCCCCCCC,100,"373,15",1,"1,52"
310,*Oc1ccc(cc1)C(C)(C)c2ccc(cc2)OC(=O)*,benzene,C1=CC=CC=C1,179,"452,15",1,"0,49"
311,*Oc1ccc(cc1)C(C)(C)c2ccc(cc2)OC(=O)*,benzene,C1=CC=CC=C1,253,"526,15",1,"0,39"
312,*Oc1ccc(cc1)C(C)(C)c2ccc(cc2)OC(=O)*,cyclohexane,C1CCCCC1,179,"452,15",1,"1,23"
313,*Oc1ccc(cc1)C(C)(C)c2ccc(cc2)OC(=O)*,cyclohexane,C1CCCCC1,253,"526,15",1,"0,77"
314,*Oc1ccc(cc1)C(C)(C)c2ccc(cc2)OC(=O)*,n-decane,CCCCCCCCCC,179,"452,15",1,"1,67"
315,*Oc1ccc(cc1)C(C)(C)c2ccc(cc2)OC(=O)*,n-decane,CCCCCCCCCC,253,"526,15",1,"1,52"
316,*Oc1ccc(cc1)C(C)(C)c2ccc(cc2)OC(=O)*,n-dodecane,CCCCCCCCCCCC,179,"452,15",1,"1,74"
317,*Oc1ccc(cc1)C(C)(C)c2ccc(cc2)OC(=O)*,n-dodecane,CCCCCCCCCCCC,253,"526,15",1,"1,46"
318,*Oc1ccc(cc1)C(C)(C)c2ccc(cc2)OC(=O)*,ethylbenzene,CCC1=CC=CC=C1,179,"452,15",1,"0,49"
319,*Oc1ccc(cc1)C(C)(C)c2ccc(cc2)OC(=O)*,ethylbenzene,CCC1=CC=CC=C1,253,"526,15",1,"0,47"
320,*Oc1ccc(cc1)C(C)(C)c2ccc(cc2)OC(=O)*,ethylcyclohexane,CCC1CCCCC1,179,"452,15",1,"1,12"
321,*Oc1ccc(cc1)C(C)(C)c2ccc(cc2)OC(=O)*,ethylcyclohexane,CCC1CCCCC1,253,"526,15",1,"0,92"
322,*Oc1ccc(cc1)C(C)(C)c2ccc(cc2)OC(=O)*,n-heptane,CCCCCCC,179,"452,15",1,"1,73"
323,*Oc1ccc(cc1)C(C)(C)c2ccc(cc2)OC(=O)*,n-heptane,CCCCCCC,253,"526,15",1,"1,34"
324,*Oc1ccc(cc1)C(C)(C)c2ccc(cc2)OC(=O)*,n-hexadecane,CCCCCCCCCCCCCCCC,211,"484,15",1,"1,73"
325,*Oc1ccc(cc1)C(C)(C)c2ccc(cc2)OC(=O)*,n-hexadecane,CCCCCCCCCCCCCCCC,253,"526,15",1,"1,57"
326,*Oc1ccc(cc1)C(C)(C)c2ccc(cc2)OC(=O)*,n-hexane,CCCCCC,179,"452,15",1,"1,87"
327,*Oc1ccc(cc1)C(C)(C)c2ccc(cc2)OC(=O)*,n-hexane,CCCCCC,231,"504,15",1,"1,19"
328,*Oc1ccc(cc1)C(C)(C)c2ccc(cc2)OC(=O)*,methylcyclohexane,CC1CCCCC1,179,"452,15",1,"1,19"
329,*Oc1ccc(cc1)C(C)(C)c2ccc(cc2)OC(=O)*,methylcyclohexane,CC1CCCCC1,253,"526,15",1,"0,82"
330,*Oc1ccc(cc1)C(C)(C)c2ccc(cc2)OC(=O)*,n-nonane,CCCCCCCCC,179,"452,15",1,"1,69"
331,*Oc1ccc(cc1)C(C)(C)c2ccc(cc2)OC(=O)*,n-nonane,CCCCCCCCC,253,"526,15",1,"1,43"
332,*Oc1ccc(cc1)C(C)(C)c2ccc(cc2)OC(=O)*,n-octane,CCCCCCCC,179,"452,15",1,"1,6"
333,*Oc1ccc(cc1)C(C)(C)c2ccc(cc2)OC(=O)*,n-octane,CCCCCCCC,253,"526,15",1,"1,45"
334,*Oc1ccc(cc1)C(C)(C)c2ccc(cc2)OC(=O)*,n-tetradecane,CCCCCCCCCCCCCC,179,"452,15",1,"1,82"
335,*Oc1ccc(cc1)C(C)(C)c2ccc(cc2)OC(=O)*,n-tetradecane,CCCCCCCCCCCCCC,253,"526,15",1,"1,54"
336,*Oc1ccc(cc1)C(C)(C)c2ccc(cc2)OC(=O)*,toluene,CC1=CC=CC=C1,179,"452,15",1,"0,46"
337,*Oc1ccc(cc1)C(C)(C)c2ccc(cc2)OC(=O)*,toluene,CC1=CC=CC=C1,253,"526,15",1,"0,37"
338,*Oc1ccc(cc1)C(C)(C)c2ccc(cc2)OC(=O)*,n-undecane,CCCCCCCCCCC,179,"452,15",1,"1,73"
339,*Oc1ccc(cc1)C(C)(C)c2ccc(cc2)OC(=O)*,n-undecane,CCCCCCCCCCC,253,"526,15",1,"1,53"
340,*CC(Cl)=CC*,acetone,CC(C)=O,100,"373,15",1,"0,87"
341,*CC(Cl)=CC*,benzene,C1=CC=CC=C1,100,"373,15",1,"0,18"
342,*CC(Cl)=CC*,n-butane,CCCC,100,"373,15",1,"0,99"
343,*CC(Cl)=CC*,1-butanol,CCCCO,100,"373,15",1,"1,61"
344,*CC(Cl)=CC*,2-butanone,CCC(=O)C,100,"373,15",1,"0,61"
345,*CC(Cl)=CC*,n-butyl acetate,CCCCOC(C)=O,100,"373,15",1,"0,44"
346,*CC(Cl)=CC*,carbon tetrachloride,ClC(Cl)(Cl)Cl,100,"373,15",1,"0,23"
347,*CC(Cl)=CC*,chlorobenzene,ClC1=CC=CC=C1,100,"373,15",1,"0,1"
348,*CC(Cl)=CC*,1-chlorobutane,CCCCCl,100,"373,15",1,"0,39"
349,*CC(Cl)=CC*,chloroform,ClC(Cl)Cl,100,"373,15",1,"0,28"
350,*CC(Cl)=CC*,chloromethane,CCl,100,"373,15",1,"0,52"
351,*CC(Cl)=CC*,1-chloropentane,CCCCCCl,100,"373,15",1,"0,33"
352,*CC(Cl)=CC*,cycloheptane,C1CCCCCC1,100,"373,15",1,"0,45"
353,*CC(Cl)=CC*,cyclohexane,C1CCCCC1,100,"373,15",1,"0,55"
354,*CC(Cl)=CC*,cyclohexene,C1=CCCCC1,100,"373,15",1,"0,38"
355,*CC(Cl)=CC*,cyclooctane,C1CCCCCCC1,100,"373,15",1,"0,4"
356,*CC(Cl)=CC*,cyclopentane,C1CCCC1,100,"373,15",1,"0,55"
357,*CC(Cl)=CC*,n-decane,CCCCCCCCCC,100,"373,15",1,"0,94"
358,*CC(Cl)=CC*,"1,1-dichloroethane",CC(Cl)Cl,100,"373,15",1,"0,37"
359,*CC(Cl)=CC*,"1,2-dichloroethane",ClCCCl,100,"373,15",1,"0,48"
360,*CC(Cl)=CC*,dichloromethane,ClCCl,100,"373,15",1,"0,43"
361,*CC(Cl)=CC*,"1,4-dioxane",C1COCCO1,100,"373,15",1,"0,46"
362,*CC(Cl)=CC*,ethanol,CCO,100,"373,15",1,"2,27"
363,*CC(Cl)=CC*,ethyl acetate,CCOC(C)=O,100,"373,15",1,"0,64"
364,*CC(Cl)=CC*,ethylbenzene,CCC1=CC=CC=C1,100,"373,15",1,"0,16"
365,*CC(Cl)=CC*,n-heptane,CCCCCCC,100,"373,15",1,"0,88"
366,*CC(Cl)=CC*,n-hexane,CCCCCC,100,"373,15",1,"0,91"
367,*CC(Cl)=CC*,methyl acetate,COC(C)=O,100,"373,15",1,"0,81"
368,*CC(Cl)=CC*,n-nonane,CCCCCCCCC,100,"373,15",1,"0,92"
369,*CC(Cl)=CC*,n-octane,CCCCCCCC,100,"373,15",1,"0,9"
370,*CC(Cl)=CC*,n-pentane,CCCCC,100,"373,15",1,"0,96"
371,*CC(Cl)=CC*,1-pentanol,CCCCCO,100,"373,15",1,"1,41"
372,*CC(Cl)=CC*,propane,CCC,100,"373,15",1,"1,36"
373,*CC(Cl)=CC*,1-propanol,CCCO,100,"373,15",1,"1,83"
374,*CC(Cl)=CC*,n-propyl acetate,CCCOC(C)=O,100,"373,15",1,"0,51"
375,*CC(Cl)=CC*,tetrahydrofuran,C1CCOC1,100,"373,15",1,"0,06"
376,*CC(Cl)=CC*,"1,1,1-trichloroethane",CC(Cl)(Cl)Cl,100,"373,15",1,"0,21"
377,*CC(Cl)=CC*,trichloroethylene,ClC=C(Cl)Cl,100,"373,15",1,"0,24"
378,*CC(Cl)=CC*,toluene,CC1=CC=CC=C1,100,"373,15",1,"0,14"
379,*CC(Cl)=CC*,n-undecane,CCCCCCCCCCC,100,"373,15",1,"0,96"
380,*CC(c1ccccc1Cl)*,n-butyl acetate,CCCCOC(C)=O,30,"303,15",0,"0,49"
381,*CC(c1ccccc1Cl)*,chlorobenzene,ClC1=CC=CC=C1,30,"303,15",0,"0,472"
382,*CC(c1ccccc1Cl)*,toluene,CC1=CC=CC=C1,30,"303,15",0,"0,47"
383,*CC(c1ccc(Cl)cc1)*,n-butyl acetate,CCCCOC(C)=O,30,"303,15",0,"0,448"
384,*CC(c1ccc(Cl)cc1)*,chlorobenzene,ClC1=CC=CC=C1,30,"303,15",0,"0,465"
385,*CC(c1ccc(Cl)cc1)*,toluene,CC1=CC=CC=C1,22,"295,15","0,2","0,55"
386,*CC(c1ccc(Cl)cc1)*,toluene,CC1=CC=CC=C1,22,"295,15","0,6","0,55"
387,*CC(c1ccc(Cl)cc1)*,toluene,CC1=CC=CC=C1,30,"303,15",0,"0,489"
388,*CC(C(=O)N(CC)CC)*,ethanol,CCO,10,"283,15","0,08","0,47"
389,*CC(C(=O)N(CC)CC)*,ethanol,CCO,60,"333,15","0,08","0,47"
390,*CC(C(=O)N(CC)CC)*,water,O,3,"276,15","0,07","0,5"
391,*CC(C(=O)N(CC)CC)*,water,O,30,"303,15","0,05","0,62"
392,*CC(C(=O)N(CC)CC)*,water,O,60,"333,15","0,85","1,16"
393,*CC(C(=O)N(C)C)*,ethanol,CCO,10,"283,15","0,08","0,4"
394,*CC(C(=O)N(C)C)*,ethanol,CCO,60,"333,15","0,08","0,41"
395,*CC(C(=O)N(C)C)*,water,O,3,"276,15","0,07","0,48"
396,*CC(C(=O)N(C)C)*,water,O,60,"333,15","0,1","0,52"
397,*O[Si](C)(C)*,acetone,CC(C)=O,100,"373,15",1,"1,33"
398,*O[Si](C)(C)*,benzene,C1=CC=CC=C1,20,"293,15","0,4","0,64"
399,*O[Si](C)(C)*,benzene,C1=CC=CC=C1,20,"293,15",1,"0,85"
400,*O[Si](C)(C)*,benzene,C1=CC=CC=C1,25,"298,15","0,2","0,56"
401,*O[Si](C)(C)*,benzene,C1=CC=CC=C1,25,"298,15",1,"0,82"
402,*O[Si](C)(C)*,benzene,C1=CC=CC=C1,30,"303,15","0,08","0,5"
403,*O[Si](C)(C)*,benzene,C1=CC=CC=C1,30,"303,15","0,47","0,36"
404,*O[Si](C)(C)*,benzene,C1=CC=CC=C1,30,"303,15","0,88","0,745"
405,*O[Si](C)(C)*,benzene,C1=CC=CC=C1,30,"303,15",1,"0,759"
406,*O[Si](C)(C)*,benzene,C1=CC=CC=C1,25,"298,15",1,"0,8"
407,*O[Si](C)(C)*,benzene,C1=CC=CC=C1,70,"343,15",1,"0,74"
408,*O[Si](C)(C)*,benzene,C1=CC=CC=C1,40,"313,15",1,"0,79"
409,*O[Si](C)(C)*,benzene,C1=CC=CC=C1,100,"373,15",1,"0,58"
410,*O[Si](C)(C)*,n-butane,CCCC,100,"373,15",1,"0,25"
411,*O[Si](C)(C)*,1-butanol,CCCCO,100,"373,15",1,"1,91"
412,*O[Si](C)(C)*,2-butanone,CCC(=O)C,20,"293,15","0,08","0,52"
413,*O[Si](C)(C)*,2-butanone,CCC(=O)C,20,"293,15","0,3","0,61"
414,*O[Si](C)(C)*,2-butanone,CCC(=O)C,25,"298,15",0,"0,5"
415,*O[Si](C)(C)*,2-butanone,CCC(=O)C,30,"303,15","0,35","0,44"
416,*O[Si](C)(C)*,2-butanone,CCC(=O)C,30,"303,15","0,66","0,66"
417,*O[Si](C)(C)*,2-butanone,CCC(=O)C,50,"323,15","0,08","0,5"
418,*O[Si](C)(C)*,2-butanone,CCC(=O)C,50,"323,15","0,29","0,58"
419,*O[Si](C)(C)*,n-butyl acetate,CCCCOC(C)=O,100,"373,15",1,"0,68"
420,*O[Si](C)(C)*,carbon dioxide (20 < P < 62 bar),O=C=O,35,"308,15","0,78","0,75"
421,*O[Si](C)(C)*,carbon dioxide (20 < P < 62 bar),O=C=O,35,"308,15","0,94","0,75"
422,*O[Si](C)(C)*,carbon dioxide (P = 300 bar),O=C=O,45,"318,15","0,67","0,45"
423,*O[Si](C)(C)*,carbon tetrachloride,ClC(Cl)(Cl)Cl,100,"373,15",1,"0,36"
424,*O[Si](C)(C)*,chlorobenzene,ClC1=CC=CC=C1,20,"293,15",0,"0,475"
425,*O[Si](C)(C)*,chlorobenzene,ClC1=CC=CC=C1,20,"293,15","0,2","0,54"
426,*O[Si](C)(C)*,chlorobenzene,ClC1=CC=CC=C1,60,"333,15",0,"0,455"
427,*O[Si](C)(C)*,chlorobenzene,ClC1=CC=CC=C1,60,"333,15","0,2","0,52"
428,*O[Si](C)(C)*,chlorobenzene,ClC1=CC=CC=C1,100,"373,15",1,"0,76"
429,*O[Si](C)(C)*,1-chlorobutane,CCCCCl,100,"373,15",1,"0,49"
430,*O[Si](C)(C)*,chloroform,ClC(Cl)Cl,100,"373,15",1,"0,6"
431,*O[Si](C)(C)*,chloromethane,CCl,100,"373,15",1,"0,44"
432,*O[Si](C)(C)*,1-chloropentane,CCCCCCl,100,"373,15",1,"0,48"
433,*O[Si](C)(C)*,cycloheptane,C1CCCCCC1,25,"298,15",1,"0,56"
434,*O[Si](C)(C)*,cycloheptane,C1CCCCCC1,70,"343,15",1,"0,53"
435,*O[Si](C)(C)*,cycloheptane,C1CCCCCC1,100,"373,15",1,"0,42"
436,*O[Si](C)(C)*,cyclohexane,C1CCCCC1,20,"293,15",0,"0,409"
437,*O[Si](C)(C)*,cyclohexane,C1CCCCC1,20,"293,15","0,2","0,44"
438,*O[Si](C)(C)*,cyclohexane,C1CCCCC1,25,"298,15","0,2","0,46"
439,*O[Si](C)(C)*,cyclohexane,C1CCCCC1,25,"298,15","0,6","0,5"
440,*O[Si](C)(C)*,cyclohexane,C1CCCCC1,25,"298,15",1,"0,48"
441,*O[Si](C)(C)*,cyclohexane,C1CCCCC1,70,"343,15",1,"0,48"
442,*O[Si](C)(C)*,cyclohexane,C1CCCCC1,30,"303,15","0,35","0,42"
443,*O[Si](C)(C)*,cyclohexane,C1CCCCC1,30,"303,15","0,95","0,42"
444,*O[Si](C)(C)*,cyclohexane,C1CCCCC1,100,"373,15",1,"0,35"
445,*O[Si](C)(C)*,cyclohexene,C1=CCCCC1,100,"373,15",1,"0,36"
446,*O[Si](C)(C)*,cyclooctane,C1CCCCCCC1,25,"298,15",1,"0,66"
447,*O[Si](C)(C)*,cyclooctane,C1CCCCCCC1,70,"343,15",1,"0,61"
448,*O[Si](C)(C)*,cyclooctane,C1CCCCCCC1,100,"373,15",1,"0,5"
449,*O[Si](C)(C)*,cyclopentane,C1CCCC1,25,"298,15",1,"0,42"
450,*O[Si](C)(C)*,cyclopentane,C1CCCC1,70,"343,15",1,"0,46"
451,*O[Si](C)(C)*,cyclopentane,C1CCCC1,100,"373,15",1,"0,28"
452,*O[Si](C)(C)*,n-decane,CCCCCCCCCC,100,"373,15",1,"0,51"
453,*O[Si](C)(C)*,"1,1-dichloroethane",CC(Cl)Cl,100,"373,15",1,"0,6"
454,*O[Si](C)(C)*,"1,2-dichloroethane",ClCCCl,100,"373,15",1,"0,96"
455,*O[Si](C)(C)*,dichloromethane,ClCCl,100,"373,15",1,"0,69"
456,*O[Si](C)(C)*,"2,6-dimethyl-4-heptanone",CC(C)CC(=O)CC(C)C,35,"308,15","0,08","0,45"
457,*O[Si](C)(C)*,"2,6-dimethyl-4-heptanone",CC(C)CC(=O)CC(C)C,35,"308,15","0,22","0,49"
458,*O[Si](C)(C)*,"1,4-dioxane",C1COCCO1,25,"298,15",1,"1,32"
459,*O[Si](C)(C)*,"1,4-dioxane",C1COCCO1,70,"343,15",1,"1,18"
460,*O[Si](C)(C)*,"1,4-dioxane",C1COCCO1,100,"373,15",1,"1,06"
461,*O[Si](C)(C)*,ethyl acetate,CCOC(C)=O,100,"373,15",1,"0,82"
462,*O[Si](C)(C)*,ethanol,CCO,100,"373,15",1,"2,6"
463,*O[Si](C)(C)*,ethylbenzene,CCC1=CC=CC=C1,24,"297,15","0,4","0,54"
464,*O[Si](C)(C)*,ethylbenzene,CCC1=CC=CC=C1,24,"297,15",1,"0,77"
465,*O[Si](C)(C)*,ethylbenzene,CCC1=CC=CC=C1,25,"298,15",1,"0,83"
466,*O[Si](C)(C)*,ethylbenzene,CCC1=CC=CC=C1,70,"343,15",1,"0,78"
467,*O[Si](C)(C)*,ethylbenzene,CCC1=CC=CC=C1,25,"298,15",1,"0,77"
468,*O[Si](C)(C)*,ethylbenzene,CCC1=CC=CC=C1,70,"343,15",1,"0,73"
469,*O[Si](C)(C)*,ethylbenzene,CCC1=CC=CC=C1,100,"373,15",1,"0,62"
470,*O[Si](C)(C)*,n-heptane,CCCCCCC,20,"293,15","0,4","0,46"
471,*O[Si](C)(C)*,n-heptane,CCCCCCC,20,"293,15",1,"0,46"
472,*O[Si](C)(C)*,n-heptane,CCCCCCC,35,"308,15","0,06","0,42"
473,*O[Si](C)(C)*,n-heptane,CCCCCCC,35,"308,15","0,19","0,42"
474,*O[Si](C)(C)*,n-heptane,CCCCCCC,50,"323,15","0,06","0,43"
475,*O[Si](C)(C)*,n-heptane,CCCCCCC,50,"323,15","0,16","0,43"
476,*O[Si](C)(C)*,n-heptane,CCCCCCC,25,"298,15",1,"0,49"
477,*O[Si](C)(C)*,n-heptane,CCCCCCC,70,"343,15",1,"0,49"
478,*O[Si](C)(C)*,n-heptane,CCCCCCC,100,"373,15",1,"0,35"
479,*O[Si](C)(C)*,3-heptanone,CCCCC(=O)CC,35,"308,15","0,08","0,48"
480,*O[Si](C)(C)*,3-heptanone,CCCCC(=O)CC,35,"308,15","0,29","0,56"
481,*O[Si](C)(C)*,3-heptanone,CCCCC(=O)CC,50,"323,15","0,08","0,47"
482,*O[Si](C)(C)*,3-heptanone,CCCCC(=O)CC,50,"323,15","0,26","0,53"
483,*O[Si](C)(C)*,hexamethyldisiloxane,C[Si](C)(C)O[Si](C)(C)C,23,"296,15","0,4","0,3"
484,*O[Si](C)(C)*,hexamethyldisiloxane,C[Si](C)(C)O[Si](C)(C)C,23,"296,15",1,"0,25"
485,*O[Si](C)(C)*,hexamethyldisiloxane,C[Si](C)(C)O[Si](C)(C)C,25,"298,15",1,"0,28"
486,*O[Si](C)(C)*,hexamethyldisiloxane,C[Si](C)(C)O[Si](C)(C)C,70,"343,15",1,"0,34"
487,*O[Si](C)(C)*,n-hexane,CCCCCC,20,"293,15","0,03","0,39"
488,*O[Si](C)(C)*,n-hexane,CCCCCC,20,"293,15","0,17","0,37"
489,*O[Si](C)(C)*,n-hexane,CCCCCC,30,"303,15","0,86","0,387"
490,*O[Si](C)(C)*,n-hexane,CCCCCC,30,"303,15",1,"0,397"
491,*O[Si](C)(C)*,n-hexane,CCCCCC,50,"323,15","0,06","0,41"
492,*O[Si](C)(C)*,n-hexane,CCCCCC,50,"323,15","0,11","0,41"
493,*O[Si](C)(C)*,n-hexane,CCCCCC,25,"298,15",1,"0,46"
494,*O[Si](C)(C)*,n-hexane,CCCCCC,70,"343,15",1,"0,46"
495,*O[Si](C)(C)*,n-hexane,CCCCCC,100,"373,15",1,"0,3"
496,*O[Si](C)(C)*,mesitylene,CC1=CC(C)=CC(C)=C1,25,"298,15",1,"0,95"
497,*O[Si](C)(C)*,mesitylene,CC1=CC(C)=CC(C)=C1,70,"343,15",1,"0,86"
498,*O[Si](C)(C)*,methyl acetate,COC(C)=O,100,"373,15",1,"1,01"
499,*O[Si](C)(C)*,2-methylbutane,CCC(C)C,25,"298,15",1,"0,39"
500,*O[Si](C)(C)*,2-methylbutane,CCC(C)C,100,"373,15",1,"1,1"
501,*O[Si](C)(C)*,2-methylheptane,CC(C)CCCCC,25,"298,15",1,"0,5"
502,*O[Si](C)(C)*,2-methylheptane,CC(C)CCCCC,70,"343,15",1,"0,5"
503,*O[Si](C)(C)*,2-methylhexane,CC(C)CCCC,25,"298,15",1,"0,45"
504,*O[Si](C)(C)*,2-methylhexane,CC(C)CCCC,70,"343,15",1,"0,45"
505,*O[Si](C)(C)*,3-methylhexane,CCC(C)CCC,25,"298,15",1,"0,44"
506,*O[Si](C)(C)*,3-methylhexane,CCC(C)CCC,70,"343,15",1,"0,44"
507,*O[Si](C)(C)*,2-methylpentane,CC(C)CCC,25,"298,15",1,"0,44"
508,*O[Si](C)(C)*,2-methylpentane,CC(C)CCC,70,"343,15",1,"0,44"
509,*O[Si](C)(C)*,4-methyl-2-pentanone,CC(C)CC(C)=O,20,"293,15","0,1","0,49"
510,*O[Si](C)(C)*,4-methyl-2-pentanone,CC(C)CC(C)=O,20,"293,15","0,22","0,55"
511,*O[Si](C)(C)*,4-methyl-2-pentanone,CC(C)CC(C)=O,35,"308,15","0,09","0,48"
512,*O[Si](C)(C)*,4-methyl-2-pentanone,CC(C)CC(C)=O,35,"308,15","0,24","0,53"
513,*O[Si](C)(C)*,n-nonane,CCCCCCCCC,20,"293,15","0,07","0,48"
514,*O[Si](C)(C)*,n-nonane,CCCCCCCCC,20,"293,15","0,21","0,49"
515,*O[Si](C)(C)*,n-nonane,CCCCCCCCC,50,"323,15","0,07","0,46"
516,*O[Si](C)(C)*,n-nonane,CCCCCCCCC,50,"323,15","0,21","0,49"
517,*O[Si](C)(C)*,n-nonane,CCCCCCCCC,100,"373,15",1,"0,45"
518,*O[Si](C)(C)*,octamethylcyclotetrasiloxane,C[Si]1(C)O[Si](C)(C)O[Si](C)(C)O[Si](C)(C)O1,25,"298,15","0,1","0,31"
519,*O[Si](C)(C)*,octamethylcyclotetrasiloxane,C[Si]1(C)O[Si](C)(C)O[Si](C)(C)O[Si](C)(C)O1,25,"298,15","0,17","0,37"
520,*O[Si](C)(C)*,octamethyltrisiloxane,C[Si](C)(C)O[Si](C)(C)O[Si](C)(C)C,23,"296,15","0,4","0,22"
521,*O[Si](C)(C)*,octamethyltrisiloxane,C[Si](C)(C)O[Si](C)(C)O[Si](C)(C)C,23,"296,15",1,"0,14"
522,*O[Si](C)(C)*,n-octane,CCCCCCCC,20,"293,15","0,4","0,5"
523,*O[Si](C)(C)*,n-octane,CCCCCCCC,20,"293,15",1,"0,5"
524,*O[Si](C)(C)*,n-octane,CCCCCCCC,20,"293,15","0,05","0,45"
525,*O[Si](C)(C)*,n-octane,CCCCCCCC,20,"293,15","0,21","0,46"
526,*O[Si](C)(C)*,n-octane,CCCCCCCC,50,"323,15","0,06","0,43"
527,*O[Si](C)(C)*,n-octane,CCCCCCCC,50,"323,15","0,19","0,45"
528,*O[Si](C)(C)*,n-octane,CCCCCCCC,25,"298,15",1,"0,56"
529,*O[Si](C)(C)*,n-octane,CCCCCCCC,100,"373,15",1,"0,4"
530,*O[Si](C)(C)*,n-pentane,CCCCC,20,"293,15","0,4","0,43"
531,*O[Si](C)(C)*,n-pentane,CCCCC,20,"293,15",1,"0,4"
532,*O[Si](C)(C)*,n-pentane,CCCCC,25,"298,15",1,"0,42"
533,*O[Si](C)(C)*,n-pentane,CCCCC,70,"343,15",1,"0,42"
534,*O[Si](C)(C)*,n-pentane,CCCCC,25,"298,15",1,"0,45"
535,*O[Si](C)(C)*,n-pentane,CCCCC,70,"343,15",1,"0,49"
536,*O[Si](C)(C)*,n-pentane,CCCCC,100,"373,15",1,"0,31"
537,*O[Si](C)(C)*,1-pentanol,CCCCCO,100,"373,15",1,"1,75"
538,*O[Si](C)(C)*,propane,CCC,100,"373,15",1,"0,21"
539,*O[Si](C)(C)*,1-propanol,CCCO,100,"373,15",1,"2,06"
540,*O[Si](C)(C)*,n-propyl acetate,CCCOC(C)=O,100,"373,15",1,"0,72"
541,*O[Si](C)(C)*,tetrahydrofuran,C1CCOC1,100,"373,15",1,"0,48"
542,*O[Si](C)(C)*,toluene,CC1=CC=CC=C1,20,"293,15",0,"0,445"
543,*O[Si](C)(C)*,toluene,CC1=CC=CC=C1,20,"293,15",1,"0,82"
544,*O[Si](C)(C)*,toluene,CC1=CC=CC=C1,25,"298,15",1,"0,8"
545,*O[Si](C)(C)*,toluene,CC1=CC=CC=C1,70,"343,15",1,"0,75"
546,*O[Si](C)(C)*,toluene,CC1=CC=CC=C1,25,"298,15",1,"0,75"
547,*O[Si](C)(C)*,toluene,CC1=CC=CC=C1,70,"343,15",1,"0,71"
548,*O[Si](C)(C)*,toluene,CC1=CC=CC=C1,100,"373,15",1,"0,59"
549,*O[Si](C)(C)*,toluene,CC1=CC=CC=C1,30,"303,15","0,07","0,47"
550,*O[Si](C)(C)*,toluene,CC1=CC=CC=C1,30,"303,15","0,45","0,57"
551,*O[Si](C)(C)*,"1,1,1-trichloroethane",CC(Cl)(Cl)Cl,100,"373,15",1,"0,37"
552,*O[Si](C)(C)*,trichloroethylene,ClC=C(Cl)Cl,100,"373,15",1,"0,53"
553,*O[Si](C)(C)*,"2,2,4-trimethylpentane",CC(C)CC(C)(C)C,25,"298,15",1,"0,44"
554,*O[Si](C)(C)*,"2,2,4-trimethylpentane",CC(C)CC(C)(C)C,70,"343,15",1,"0,44"
555,*O[Si](C)(C)*,n-undecane,CCCCCCCCCCC,100,"373,15",1,"0,58"
556,*O[Si](C)(C)*,m-xylene,CC1=CC(C)=CC=C1,25,"298,15",1,"0,82"
557,*O[Si](C)(C)*,m-xylene,CC1=CC(C)=CC=C1,70,"343,15",1,"0,76"
558,*O[Si](C)(C)*,o-xylene,CC1=CC=CC=C1C,25,"298,15",1,"0,86"
559,*O[Si](C)(C)*,o-xylene,CC1=CC=CC=C1C,70,"343,15",1,"0,8"
560,*O[Si](C)(C)*,p-xylene,CC1=CC=C(C)C=C1,25,"298,15","0,6","0,58"
561,*O[Si](C)(C)*,p-xylene,CC1=CC=C(C)C=C1,25,"298,15",1,"0,78"
562,*O[Si](C)(C)*,p-xylene,CC1=CC=C(C)C=C1,25,"298,15",1,"0,8"
563,*O[Si](C)(C)*,p-xylene,CC1=CC=C(C)C=C1,70,"343,15",1,"0,77"
564,*OCOCCCCC*,tetrahydrofuran,C1CCOC1,25,"298,15",0,"0,38"
565,*OCOCCCCC*,toluene,CC1=CC=CC=C1,25,"298,15",0,"0,37"
566,*CC(CCl)O*,acetone,CC(C)=O,100,"373,15",1,"0,28"
567,*CC(CCl)O*,benzene,C1=CC=CC=C1,100,"373,15",1,"0,25"
568,*CC(CCl)O*,n-butane,CCCC,100,"373,15",1,"1,65"
569,*CC(CCl)O*,1-butanol,CCCCO,100,"373,15",1,"1,12"
570,*CC(CCl)O*,2-butanone,CCC(=O)C,100,"373,15",1,"0,2"
571,*CC(CCl)O*,n-butyl acetate,CCCCOC(C)=O,100,"373,15",1,"0,36"
572,*CC(CCl)O*,carbon tetrachloride,ClC(Cl)(Cl)Cl,100,"373,15",1,"0,69"
573,*CC(CCl)O*,chlorobenzene,ClC1=CC=CC=C1,100,"373,15",1,"0,24"
574,*CC(CCl)O*,1-chlorobutane,CCCCCl,100,"373,15",1,"0,62"
575,*CC(CCl)O*,chloroform,ClC(Cl)Cl,100,"373,15",1,"0,25"
576,*CC(CCl)O*,chloromethane,CCl,100,"373,15",1,"0,36"
577,*CC(CCl)O*,1-chloropentane,CCCCCCl,100,"373,15",1,"0,65"
578,*CC(CCl)O*,cycloheptane,C1CCCCCC1,100,"373,15",1,"1,19"
579,*CC(CCl)O*,cyclohexane,C1CCCCC1,100,"373,15",1,"1,25"
580,*CC(CCl)O*,cyclohexene,C1=CCCCC1,100,"373,15",1,"0,84"
581,*CC(CCl)O*,cyclooctane,C1CCCCCCC1,100,"373,15",1,"1,2"
582,*CC(CCl)O*,cyclopentane,C1CCCC1,100,"373,15",1,"1,16"
583,*CC(CCl)O*,n-decane,CCCCCCCCCC,100,"373,15",1,"2,12"
584,*CC(CCl)O*,"1,1-dichloroethane",CC(Cl)Cl,100,"373,15",1,"0,33"
585,*CC(CCl)O*,"1,2-dichloroethane",ClCCCl,100,"373,15",1,"0,2"
586,*CC(CCl)O*,dichloromethane,ClCCl,100,"373,15",1,"0,18"
587,*CC(CCl)O*,"1,4-dioxane",C1COCCO1,100,"373,15",1,"0,04"
588,*CC(CCl)O*,ethanol,CCO,100,"373,15",1,"1,58"
589,*CC(CCl)O*,ethyl acetate,CCOC(C)=O,100,"373,15",1,"0,35"
590,*CC(CCl)O*,ethylbenzene,CCC1=CC=CC=C1,100,"373,15",1,"0,44"
591,*CC(CCl)O*,n-heptane,CCCCCCC,100,"373,15",1,"1,79"
592,*CC(CCl)O*,n-hexane,CCCCCC,100,"373,15",1,"1,72"
593,*CC(CCl)O*,methyl acetate,COC(C)=O,100,"373,15",1,"0,39"
594,*CC(CCl)O*,n-nonane,CCCCCCCCC,100,"373,15",1,"1,99"
595,*CC(CCl)O*,n-octane,CCCCCCCC,100,"373,15",1,"1,89"
596,*CC(CCl)O*,n-pentane,CCCCC,100,"373,15",1,"1,64"
597,*CC(CCl)O*,1-pentanol,CCCCCO,100,"373,15",1,"1,03"
598,*CC(CCl)O*,propane,CCC,100,"373,15",1,"1,71"
599,*CC(CCl)O*,1-propanol,CCCO,100,"373,15",1,"1,22"
600,*CC(CCl)O*,n-propyl acetate,CCCOC(C)=O,100,"373,15",1,"0,33"
601,*CC(CCl)O*,tetrahydrofuran,C1CCOC1,100,"373,15",1,"0,01"
602,*CC(CCl)O*,"1,1,1-trichloroethane",CC(Cl)(Cl)Cl,100,"373,15",1,"0,46"
603,*CC(CCl)O*,trichloroethylene,ClC=C(Cl)Cl,100,"373,15",1,"0,53"
604,*CC(CCl)O*,toluene,CC1=CC=CC=C1,100,"373,15",1,"0,31"
605,*CC(CCl)O*,n-undecane,CCCCCCCCCCC,100,"373,15",1,"2,24"
606,*CC(C(=O)NCC)*,ethanol,CCO,10,"283,15","0,08","0,39"
607,*CC(C(=O)NCC)*,ethanol,CCO,60,"333,15","0,08","0,4"
608,*CC(C(=O)NCC)*,water,O,3,"276,15","0,05","0,42"
609,*CC(C(=O)NCC)*,water,O,30,"303,15","0,06","0,46"
610,*CC(C(=O)NCC)*,water,O,60,"333,15","0,1","0,51"
611,*CC*,benzene,C1=CC=CC=C1,125,"398,15",1,"0,43"
612,*CC*,benzene,C1=CC=CC=C1,135,"408,15",1,"0,36"
613,*CC*,1-butanol,CCCCO,135,"408,15",1,"1,38"
614,*CC*,carbon tetrachloride,ClC(Cl)(Cl)Cl,135,"408,15",1,"0,24"
615,*CC*,chlorobenzene,ClC1=CC=CC=C1,135,"408,15",1,"0,34"
616,*CC*,1-chlorobutane,CCCCCl,135,"408,15",1,"0,44"
617,*CC*,chloroform,ClC(Cl)Cl,135,"408,15",1,"0,41"
618,*CC*,cyclohexane,C1CCCCC1,125,"398,15",1,"0,18"
619,*CC*,cyclohexane,C1CCCCC1,135,"408,15",1,"0,18"
620,*CC*,cyclohexanol,OC1CCCCC1,135,"408,15",1,"1,22"
621,*CC*,cis-decahydronaphthalene,C1CC[C@H]2CCCC[C@H]2C1,120,"393,15",1,"0,03"
622,*CC*,cis-decahydronaphthalene,C1CC[C@H]2CCCC[C@H]2C1,145,"418,15",1,"0,03"
623,*CC*,trans-decahydronaphthalene,C1CC[C@H]2CCCC[C@@H]2C1,120,"393,15",1,"0,01"
624,*CC*,trans-decahydronaphthalene,C1CC[C@H]2CCCC[C@@H]2C1,145,"418,15",1,"0,01"
625,*CC*,n-decane,CCCCCCCCCC,120,"393,15",1,"0,25"
626,*CC*,n-decane,CCCCCCCCCC,145,"418,15",1,"0,29"
627,*CC*,"2,4-dimethylhexane",CC(C)CC(C)CC,120,"393,15",1,"0,33"
628,*CC*,"2,4-dimethylhexane",CC(C)CC(C)CC,145,"418,15",1,"0,33"
629,*CC*,"2,5-dimethylhexane",CC(C)CCC(C)C,120,"393,15",1,"0,35"
630,*CC*,"2,5-dimethylhexane",CC(C)CCC(C)C,145,"418,15",1,"0,35"
631,*CC*,"3,4-dimethylhexane",CCC(C)C(C)CC,120,"393,15",1,"0,25"
632,*CC*,"3,4-dimethylhexane",CCC(C)C(C)CC,145,"418,15",1,"0,25"
633,*CC*,n-dodecane,CCCCCCCCCCCC,110,"383,15",1,"0,18"
634,*CC*,n-dodecane,CCCCCCCCCCCC,145,"418,15",1,"0,18"
635,*CC*,n-dodecane,CCCCCCCCCCCC,120,"393,15",1,"0,24"
636,*CC*,n-dodecane,CCCCCCCCCCCC,145,"418,15",1,"0,24"
637,*CC*,ethylbenzene,CCC1=CC=CC=C1,120,"393,15",1,"0,33"
638,*CC*,ethylbenzene,CCC1=CC=CC=C1,145,"418,15",1,"0,33"
639,*CC*,n-heptane,CCCCCCC,109,"382,15","0,2","0,29"
640,*CC*,n-heptane,CCCCCCC,109,"382,15","0,6","0,34"
641,*CC*,mesitylene,CC1=CC(C)=CC(C)=C1,120,"393,15",1,"0,24"
642,*CC*,mesitylene,CC1=CC(C)=CC(C)=C1,145,"418,15",1,"0,24"
643,*CC*,3-methylheptane,CCC(C)CCCC,120,"393,15",1,"0,3"
644,*CC*,3-methylheptane,CCC(C)CCCC,145,"418,15",1,"0,3"
645,*CC*,3-methylhexane,CCC(C)CCC,120,"393,15",1,"0,34"
646,*CC*,3-methylhexane,CCC(C)CCC,145,"418,15",1,"0,34"
647,*CC*,n-nonane,CCCCCCCCC,120,"393,15",1,"0,28"
648,*CC*,n-nonane,CCCCCCCCC,145,"418,15",1,"0,28"
649,*CC*,n-octane,CCCCCCCC,120,"393,15",1,"0,3"
650,*CC*,n-octane,CCCCCCCC,145,"418,15",1,"0,3"
651,*CC*,1-octene,C=CCCCCCC,135,"408,15",1,"0,31"
652,*CC*,2-pentanone,CCCC(=O)C,135,"408,15",1,"0,88"
653,*CC*,phenol,OC1=CC=CC=C1,135,"408,15",1,"1,5"
654,*CC*,"1,2,3,4-tetrahydronaphthalene",C1CCC2=CC=CC=C2C1,105,"378,15",0,"0,495"
655,*CC*,"1,2,3,4-tetrahydronaphthalene",C1CCC2=CC=CC=C2C1,120,"393,15",1,"0,28"
656,*CC*,"1,2,3,4-tetrahydronaphthalene",C1CCC2=CC=CC=C2C1,145,"418,15",1,"0,28"
657,*CC*,toluene,CC1=CC=CC=C1,120,"393,15",1,"0,34"
658,*CC*,toluene,CC1=CC=CC=C1,145,"418,15",1,"0,34"
659,*CC*,"2,2,4-trimethylhexane",CCC(C)CC(C)(C)C,120,"393,15",1,"0,28"
660,*CC*,"2,2,4-trimethylhexane",CCC(C)CC(C)(C)C,145,"418,15",1,"0,28"
661,*CC*,"2,2,4-trimethylpentane",CC(C)CC(C)(C)C,120,"393,15",1,"0,34"
662,*CC*,"2,2,4-trimethylpentane",CC(C)CC(C)(C)C,145,"418,15",1,"0,34"
663,*CC*,m-xylene,CC1=CC(C)=CC=C1,120,"393,15",1,"0,29"
664,*CC*,m-xylene,CC1=CC(C)=CC=C1,145,"418,15",1,"0,29"
665,*CC*,p-xylene,CC1=CC=C(C)C=C1,81,"354,15",0,"0,45"
666,*CC*,p-xylene,CC1=CC=C(C)C=C1,120,"393,15",1,"0,28"
667,*CC*,p-xylene,CC1=CC=C(C)C=C1,145,"418,15",1,"0,28"
670,*CC*,cis-decahydronaphthalene,C1CC[C@H]2CCCC[C@H]2C1,149,"422,15",1,"0,07"
671,*CC*,trans-decahydronaphthalene,C1CC[C@H]2CCCC[C@@H]2C1,149,"422,15",1,"0,05"
672,*CC*,n-decane,CCCCCCCCCC,145,"418,15",1,"0,18"
673,*CC*,n-decane,CCCCCCCCCC,190,"463,15",1,"0,18"
674,*CC*,n-decane,CCCCCCCCCC,149,"422,15",1,"0,31"
675,*CC*,n-decane,CCCCCCCCCC,185,"458,15",1,"0,12"
676,*CC*,"2,4-dimethylhexane",CC(C)CC(C)CC,149,"422,15",1,"0,38"
677,*CC*,"2,5-dimethylhexane",CC(C)CCC(C)C,149,"422,15",1,"0,4"
678,*CC*,"3,4-dimethylhexane",CCC(C)C(C)CC,149,"422,15",1,"0,31"
679,*CC*,n-dodecane,CCCCCCCCCCCC,149,"422,15",1,"0,28"
680,*CC*,ethylbenzene,CCC1=CC=CC=C1,149,"422,15",1,"0,37"
681,*CC*,mesitylene,CC1=CC(C)=CC(C)=C1,149,"422,15",1,"0,28"
682,*CC*,2-methylheptane,CC(C)CCCCC,149,"422,15",1,"0,39"
683,*CC*,3-methylhexane,CCC(C)CCC,149,"422,15",1,"0,4"
684,*CC*,n-nonane,CCCCCCCCC,149,"422,15",1,"0,34"
685,*CC*,n-octane,CCCCCCCC,149,"422,15",1,"0,36"
686,*CC*,"1,2,3,4-tetrahydronaphthalene",C1CCC2=CC=CC=C2C1,149,"422,15",1,"0,32"
687,*CC*,toluene,CC1=CC=CC=C1,149,"422,15",1,"0,39"
688,*CC*,"2,2,4-trimethylhexane",CCC(C)CC(C)(C)C,149,"422,15",1,"0,35"
689,*CC*,"2,2,4-trimethylpentane",CC(C)CC(C)(C)C,149,"422,15",1,"0,4"
690,*CC*,m-xylene,CC1=CC(C)=CC=C1,149,"422,15",1,"0,34"
691,*CC*,o-xylene,CC1=CC=CC=C1C,110,"383,15",0,"0,31"
692,*CC*,p-xylene,CC1=CC=C(C)C=C1,105,"378,15",0,"0,22"
693,*CC*,p-xylene,CC1=CC=C(C)C=C1,149,"422,15",1,"0,32"
695,*OCCOC(=O)CCCCC(=O)*,acetone,CC(C)=O,120,"393,15",1,"0,53"
696,*OCCOC(=O)CCCCC(=O)*,benzene,C1=CC=CC=C1,120,"393,15",1,"0,58"
697,*OCCOC(=O)CCCCC(=O)*,2-butanone,CCC(=O)C,120,"393,15",1,"0,88"
698,*OCCOC(=O)CCCCC(=O)*,carbon tetrachloride,ClC(Cl)(Cl)Cl,120,"393,15",1,"0,88"
699,*OCCOC(=O)CCCCC(=O)*,chloroform,ClC(Cl)Cl,120,"393,15",1,"0,29"
700,*OCCOC(=O)CCCCC(=O)*,dichloromethane,ClCCl,120,"393,15",1,"0,96"
701,*OCCOC(=O)CCCCC(=O)*,ethyl acetate,CCOC(C)=O,120,"393,15",1,"0,55"
702,*OCCOC(=O)CCCCC(=O)*,n-heptane,CCCCCCC,120,"393,15",1,"2,1"
703,*OCCOC(=O)CCCCC(=O)*,n-hexane,CCCCCC,120,"393,15",1,2
704,*OCCOC(=O)CCCCC(=O)*,n-pentane,CCCCC,120,"393,15",1,"1,8"
705,*CCO*,acetone,CC(C)=O,100,"373,15",1,"0,47"
706,*CCO*,benzene,C1=CC=CC=C1,50,"323,15","0,2","0,18"
707,*CCO*,benzene,C1=CC=CC=C1,50,"323,15","0,6","0,1"
708,*CCO*,benzene,C1=CC=CC=C1,70,"343,15","0,2","0,19"
709,*CCO*,benzene,C1=CC=CC=C1,70,"343,15","0,8","0,09"
710,*CCO*,benzene,C1=CC=CC=C1,100,"373,15",1,"0,13"
711,*CCO*,n-butane,CCCC,100,"373,15",1,"1,64"
712,*CCO*,1-butanol,CCCCO,100,"373,15",1,"0,41"
713,*CCO*,2-butanone,CCC(=O)C,100,"373,15",1,"0,43"
714,*CCO*,n-butyl acetate,CCCCOC(C)=O,100,"373,15",1,"0,48"
715,*CCO*,carbon tetrachloride,ClC(Cl)(Cl)Cl,100,"373,15",1,"0,38"
716,*CCO*,chlorobenzene,ClC1=CC=CC=C1,100,"373,15",1,"-0,04"
717,*CCO*,1-chlorobutane,CCCCCl,100,"373,15",1,"0,57"
718,*CCO*,chloroform,ClC(Cl)Cl,100,"373,15",1,"-0,55"
719,*CCO*,chloromethane,CCl,100,"373,15",1,"0,12"
720,*CCO*,1-chloropentane,CCCCCCl,100,"373,15",1,"0,63"
721,*CCO*,cycloheptane,C1CCCCCC1,100,"373,15",1,"1,23"
722,*CCO*,cyclohexane,C1CCCCC1,100,"373,15",1,"1,23"
723,*CCO*,cyclohexene,C1=CCCCC1,100,"373,15",1,"0,85"
724,*CCO*,cyclooctane,C1CCCCCCC1,100,"373,15",1,"1,26"
725,*CCO*,cyclopentane,C1CCCC1,100,"373,15",1,"1,12"
726,*CCO*,n-decane,CCCCCCCCCC,100,"373,15",1,"2,1"
727,*CCO*,"1,1-dichloroethane",CC(Cl)Cl,100,"373,15",1,"-0,04"
728,*CCO*,"1,2-dichloroethane",ClCCCl,100,"373,15",1,"-0,31"
729,*CCO*,dichloromethane,ClCCl,100,"373,15",1,"-0,51"
730,*CCO*,"1,4-dioxane",C1COCCO1,100,"373,15",1,"0,2"
731,*CCO*,ethanol,CCO,100,"373,15",1,"0,7"
732,*CCO*,ethyl acetate,CCOC(C)=O,100,"373,15",1,"0,39"
733,*CCO*,ethylbenzene,CCC1=CC=CC=C1,100,"373,15",1,"0,4"
734,*CCO*,n-heptane,CCCCCCC,100,"373,15",1,"1,75"
735,*CCO*,n-hexane,CCCCCC,100,"373,15",1,"1,7"
736,*CCO*,methyl acetate,COC(C)=O,100,"373,15",1,"0,36"
737,*CCO*,n-nonane,CCCCCCCCC,100,"373,15",1,"1,97"
738,*CCO*,n-octane,CCCCCCCC,100,"373,15",1,"1,85"
739,*CCO*,n-pentane,CCCCC,100,"373,15",1,"1,66"
740,*CCO*,1-pentanol,CCCCCO,100,"373,15",1,"0,34"
741,*CCO*,propane,CCC,100,"373,15",1,"2,17"
742,*CCO*,1-propanol,CCCO,100,"373,15",1,"0,47"
743,*CCO*,n-propyl acetate,CCCOC(C)=O,100,"373,15",1,"0,43"
744,*CCO*,tetrahydrofuran,C1CCOC1,100,"373,15",1,"0,3"
745,*CCO*,"1,1,1-trichloroethane",CC(Cl)(Cl)Cl,100,"373,15",1,"0,2"
746,*CCO*,trichloroethylene,ClC=C(Cl)Cl,100,"373,15",1,"0,08"
747,*CCO*,toluene,CC1=CC=CC=C1,100,"373,15",1,"0,26"
748,*CCO*,n-undecane,CCCCCCCCCCC,100,"373,15",1,"2,22"
